Repository: patrick21081995/Keras-Model-How-to-build-a-neural-network-example-viscosity-predicition

# Keras-Model-How-to-build-a-neural-network-example-with-viscosity-predicition-

How to build a Keras Model — Data analysis, Preprocessing data, Train/Test data, Neural network, Viscosity Prediction, Sensitivity analysis and "Simulation" mode

Contact:

- E-mail: patrick.dosanjos@outlook.com
- Linkedin: https://www.linkedin.com/in/patrick-queiroz-dos-anjos/

File: dados_rede_materia.csv (part 1 of 11)
"SiO2";"Al2O3";"Fe2O3";"FeO";"CaO";"MgO";"Na2O";"K2O";"MnO";"TiO2";"P2O5";"NiO";"CaF2";"SO3";"Cr2O3";"V2O5";"T";"N"
0.709430120843096;0;0;0;0.290569879156904;0;0;0;0;0;0;0;0;0;0;0;1973;1.36
0.709430120843096;0;0;0;0.290569879156904;0;0;0;0;0;0;0;0;0;0;0;2023;1.04
0.709430120843096;0;0;0;0.290569879156904;0;0;0;0;0;0;0;0;0;0;0;2073;0.85
0.669447315185645;0;0;0;0.330552684814355;0;0;0;0;0;0;0;0;0;0;0;1923;1
0.669447315185645;0;0;0;0.330552684814355;0;0;0;0;0;0;0;0;0;0;0;1973;0.78
0.669447315185645;0;0;0;0.330552684814355;0;0;0;0;0;0;0;0;0;0;0;2023;0.605
0.669447315185645;0;0;0;0.330552684814355;0;0;0;0;0;0;0;0;0;0;0;2073;0.45
0.628256583490753;0;0;0;0.371743416509247;0;0;0;0;0;0;0;0;0;0;0;1723;2.11
0.628256583490753;0;0;0;0.371743416509247;0;0;0;0;0;0;0;0;0;0;0;1773;1.4
0.628256583490753;0;0;0;0.371743416509247;0;0;0;0;0;0;0;0;0;0;0;1823;0.98
0.628256583490753;0;0;0;0.371743416509247;0;0;0;0;0;0;0;0;0;0;0;1873;0.71
0.628256583490753;0;0;0;0.371743416509247;0;0;0;0;0;0;0;0;0;0;0;1923;0.525
0.628256583490753;0;0;0;0.371743416509247;0;0;0;0;0;0;0;0;0;0;0;1973;0.392
0.628256583490753;0;0;0;0.371743416509247;0;0;0;0;0;0;0;0;0;0;0;2023;0.31
0.628256583490753;0;0;0;0.371743416509247;0;0;0;0;0;0;0;0;0;0;0;2073;0.25
0.600664243996551;0;0;0;0.399335756003449;0;0;0;0;0;0;0;0;0;0;0;1773;0.935
0.600664243996551;0;0;0;0.399335756003449;0;0;0;0;0;0;0;0;0;0;0;1823;0.648
0.600664243996551;0;0;0;0.399335756003449;0;0;0;0;0;0;0;0;0;0;0;1873;0.468
0.600664243996551;0;0;0;0.399335756003449;0;0;0;0;0;0;0;0;0;0;0;1923;0.357
0.600664243996551;0;0;0;0.399335756003449;0;0;0;0;0;0;0;0;0;0;0;1973;0.275
0.600664243996551;0;0;0;0.399335756003449;0;0;0;0;0;0;0;0;0;0;0;2023;0.216
0.600664243996551;0;0;0;0.399335756003449;0;0;0;0;0;0;0;0;0;0;0;2073;0.18
0.580890450422604;0;0;0;0.419109549577397;0;0;0;0;0;0;0;0;0;0;0;1773;0.765
0.580890450422604;0;0;0;0.419109549577397;0;0;0;0;0;0;0;0;0;0;0;1823;0.56
0.580890450422604;0;0;0;0.419109549577397;0;0;0;0;0;0;0;0;0;0;0;1873;0.405
0.580890450422604;0;0;0;0.419109549577397;0;0;0;0;0;0;0;0;0;0;0;1923;0.295
0.580890450422604;0;0;0;0.419109549577397;0;0;0;0;0;0;0;0;0;0;0;1973;0.235
0.580890450422604;0;0;0;0.419109549577397;0;0;0;0;0;0;0;0;0;0;0;2023;0.195
0.580890450422604;0;0;0;0.419109549577397;0;0;0;0;0;0;0;0;0;0;0;2073;0.15
0.53022050918047;0;0;0;0.46977949081953;0;0;0;0;0;0;0;0;0;0;0;1773;0.435
0.53022050918047;0;0;0;0.46977949081953;0;0;0;0;0;0;0;0;0;0;0;1823;0.317
0.53022050918047;0;0;0;0.46977949081953;0;0;0;0;0;0;0;0;0;0;0;1873;0.241
0.53022050918047;0;0;0;0.46977949081953;0;0;0;0;0;0;0;0;0;0;0;1923;0.19
0.53022050918047;0;0;0;0.46977949081953;0;0;0;0;0;0;0;0;0;0;0;1973;0.15
0.53022050918047;0;0;0;0.46977949081953;0;0;0;0;0;0;0;0;0;0;0;2023;0.12
0.53022050918047;0;0;0;0.46977949081953;0;0;0;0;0;0;0;0;0;0;0;2073;0.099
0.52024342341762;0;0;0;0.47975657658238;0;0;0;0;0;0;0;0;0;0;0;1823;0.288
0.52024342341762;0;0;0;0.47975657658238;0;0;0;0;0;0;0;0;0;0;0;1873;0.218
0.52024342341762;0;0;0;0.47975657658238;0;0;0;0;0;0;0;0;0;0;0;1923;0.168
0.52024342341762;0;0;0;0.47975657658238;0;0;0;0;0;0;0;0;0;0;0;1973;0.133
0.52024342341762;0;0;0;0.47975657658238;0;0;0;0;0;0;0;0;0;0;0;2023;0.106
0.52024342341762;0;0;0;0.47975657658238;0;0;0;0;0;0;0;0;0;0;0;2073;0.088
0.510252564529963;0;0;0;0.489747435470037;0;0;0;0;0;0;0;0;0;0;0;1823;0.27
0.510252564529963;0;0;0;0.489747435470037;0;0;0;0;0;0;0;0;0;0;0;1873;0.2
0.510252564529963;0;0;0;0.489747435470037;0;0;0;0;0;0;0;0;0;0;0;1923;0.152
0.510252564529963;0;0;0;0.489747435470037;0;0;0;0;0;0;0;0;0;0;0;1973;0.119
0.510252564529963;0;0;0;0.489747435470037;0;0;0;0;0;0;0;0;0;0;0;2023;0.097
0.510252564529963;0;0;0;0.489747435470037;0;0;0;0;0;0;0;0;0;0;0;2073;0.08
0.500247903977601;0;0;0;0.499752096022399;0;0;0;0;0;0;0;0;0;0;0;1823;0.243
0.500247903977601;0;0;0;0.499752096022399;0;0;0;0;0;0;0;0;0;0;0;1873;0.181
0.500247903977601;0;0;0;0.499752096022399;0;0;0;0;0;0;0;0;0;0;0;1923;0.139
0.500247903977601;0;0;0;0.499752096022399;0;0;0;0;0;0;0;0;0;0;0;1973;0.111
0.500247903977601;0;0;0;0.499752096022399;0;0;0;0;0;0;0;0;0;0;0;2023;0.09
0.500247903977601;0;0;0;0.499752096022399;0;0;0;0;0;0;0;0;0;0;0;2073;0.075
0.490229413141732;0;0;0;0.509770586858268;0;0;0;0;0;0;0;0;0;0;0;1773;0.303
0.490229413141732;0;0;0;0.509770586858268;0;0;0;0;0;0;0;0;0;0;0;1823;0.22
0.490229413141732;0;0;0;0.509770586858268;0;0;0;0;0;0;0;0;0;0;0;1873;0.166
0.490229413141732;0;0;0;0.509770586858268;0;0;0;0;0;0;0;0;0;0;0;1923;0.128
0.490229413141732;0;0;0;0.509770586858268;0;0;0;0;0;0;0;0;0;0;0;1973;0.101
0.490229413141732;0;0;0;0.509770586858268;0;0;0;0;0;0;0;0;0;0;0;2023;0.083
0.490229413141732;0;0;0;0.509770586858268;0;0;0;0;0;0;0;0;0;0;0;2073;0.072
0.480197063324376;0;0;0;0.519802936675624;0;0;0;0;0;0;0;0;0;0;0;1773;0.288
0.480197063324376;0;0;0;0.519802936675624;0;0;0;0;0;0;0;0;0;0;0;1823;0.211
0.480197063324376;0;0;0;0.519802936675624;0;0;0;0;0;0;0;0;0;0;0;1873;0.157
0.480197063324376;0;0;0;0.519802936675624;0;0;0;0;0;0;0;0;0;0;0;1923;0.12
0.480197063324376;0;0;0;0.519802936675624;0;0;0;0;0;0;0;0;0;0;0;1973;0.096
0.480197063324376;0;0;0;0.519802936675624;0;0;0;0;0;0;0;0;0;0;0;2023;0.079
0.480197063324376;0;0;0;0.519802936675624;0;0;0;0;0;0;0;0;0;0;0;2073;0.066
0.470150825748096;0;0;0;0.529849174251904;0;0;0;0;0;0;0;0;0;0;0;1773;0.257
0.460090671555731;0;0;0;0.539909328444269;0;0;0;0;0;0;0;0;0;0;0;1823;0.139
0.45606270674705;0;0;0;0.54393729325295;0;0;0;0;0;0;0;0;0;0;0;1723;0.351
0.45606270674705;0;0;0;0.54393729325295;0;0;0;0;0;0;0;0;0;0;0;1773;0.239
0.45606270674705;0;0;0;0.54393729325295;0;0;0;0;0;0;0;0;0;0;0;1823;0.18
0.45606270674705;0;0;0;0.54393729325295;0;0;0;0;0;0;0;0;0;0;0;1873;0.139
0.45606270674705;0;0;0;0.54393729325295;0;0;0;0;0;0;0;0;0;0;0;1923;0.105
0.45606270674705;0;0;0;0.54393729325295;0;0;0;0;0;0;0;0;0;0;0;1973;0.081
0.45606270674705;0;0;0;0.54393729325295;0;0;0;0;0;0;0;0;0;0;0;2023;0.068
0.45606270674705;0;0;0;0.54393729325295;0;0;0;0;0;0;0;0;0;0;0;2073;0.06
0.450016571810113;0;0;0;0.549983428189887;0;0;0;0;0;0;0;0;0;0;0;1873;0.14
0.440937934609767;0;0;0;0.559062065390233;0;0;0;0;0;0;0;0;0;0;0;1873;0.113
0.440937934609767;0;0;0;0.559062065390233;0;0;0;0;0;0;0;0;0;0;0;1923;0.09
0.440937934609767;0;0;0;0.559062065390233;0;0;0;0;0;0;0;0;0;0;0;1973;0.074
0.440937934609767;0;0;0;0.559062065390233;0;0;0;0;0;0;0;0;0;0;0;2023;0.062
0.440937934609767;0;0;0;0.559062065390233;0;0;0;0;0;0;0;0;0;0;0;2073;0.054
0.439928497493793;0;0;0;0.560071502506207;0;0;0;0;0;0;0;0;0;0;0;1923;0.11
0.42982641950876;0;0;0;0.57017358049124;0;0;0;0;0;0;0;0;0;0;0;1973;0.09
0.419710308676164;0;0;0;0.580289691323836;0;0;0;0;0;0;0;0;0;0;0;2023;0.075
0.409580135736033;0;0;0;0.590419864263967;0;0;0;0;0;0;0;0;0;0;0;2073;0.066
0.960998246872788;0;0;0;0;0;0;0.039001753127212;0;0;0;0;0;0;0;0;1873;468
0.960998246872788;0;0;0;0;0;0;0.039001753127212;0;0;0;0;0;0;0;0;1923;269
0.960998246872788;0;0;0;0;0;0;0.039001753127212;0;0;0;0;0;0;0;0;1973;178
0.960998246872788;0;0;0;0;0;0;0.039001753127212;0;0;0;0;0;0;0;0;2023;126
0.904995978422123;0;0;0;0;0;0;0.095004021577877;0;0;0;0;0;0;0;0;1773;347
0.904995978422123;0;0;0;0;0;0;0.095004021577877;0;0;0;0;0;0;0;0;1823;170
0.904995978422123;0;0;0;0;0;0;0.095004021577877;0;0;0;0;0;0;0;0;1873;107
0.904995978422123;0;0;0;0;0;0;0.095004021577877;0;0;0;0;0;0;0;0;1923;72.4
0.904995978422123;0;0;0;0;0;0;0.095004021577877;0;0;0;0;0;0;0;0;1973;53.7
0.897022071210522;0;0;0;0;0;0.102977928789478;0;0;0;0;0;0;0;0;0;1823;42.7
0.897022071210522;0;0;0;0;0;0.102977928789478;0;0;0;0;0;0;0;0;0;1873;27.5
0.897022071210522;0;0;0;0;0;0.102977928789478;0;0;0;0;0;0;0;0;0;1923;18.2
0.897022071210522;0;0;0;0;0;0.102977928789478;0;0;0;0;0;0;0;0;0;1973;12.3
0.897022071210522;0;0;0;0;0;0.102977928789478;0;0;0;0;0;0;0;0;0;2023;8.51
0.840993745161242;0;0;0;0;0;0;0.159006254838758;0;0;0;0;0;0;0;0;1623;186
0.840993745161242;0;0;0;0;0;0;0.159006254838758;0;0;0;0;0;0;0;0;1673;118
0.840993745161242;0;0;0;0;0;0;0.159006254838758;0;0;0;0;0;0;0;0;1723;75.9
0.840993745161242;0;0;0;0;0;0;0.159006254838758;0;0;0;0;0;0;0;0;1773;52.5
0.840993745161242;0;0;0;0;0;0;0.159006254838758;0;0;0;0;0;0;0;0;1823;34.7
0.840993745161242;0;0;0;0;0;0;0.159006254838758;0;0;0;0;0;0;0;0;1873;24
0.846031123817533;0;0;0;0;0;0.153968876182467;0;0;0;0;0;0;0;0;0;1623;57.5
0.846031123817533;0;0;0;0;0;0.153968876182467;0;0;0;0;0;0;0;0;0;1673;36.3
0.846031123817533;0;0;0;0;0;0.153968876182467;0;0;0;0;0;0;0;0;0;1723;24
0.846031123817533;0;0;0;0;0;0.153968876182467;0;0;0;0;0;0;0;0;0;1773;16.2
0.846031123817533;0;0;0;0;0;0.153968876182467;0;0;0;0;0;0;0;0;0;1823;12
0.846031123817533;0;0;0;0;0;0.153968876182467;0;0;0;0;0;0;0;0;0;1873;7.76
0.757991419632603;0;0;0;0;0;0;0.242008580367397;0;0;0;0;0;0;0;0;1373;708
0.757991419632603;0;0;0;0;0;0;0.242008580367397;0;0;0;0;0;0;0;0;1423;479
0.757991419632603;0;0;0;0;0;0;0.242008580367397;0;0;0;0;0;0;0;0;1473;224
0.757991419632603;0;0;0;0;0;0;0.242008580367397;0;0;0;0;0;0;0;0;1523;138
0.757991419632603;0;0;0;0;0;0;0.242008580367397;0;0;0;0;0;0;0;0;1573;83.2
0.757991419632603;0;0;0;0;0;0;0.242008580367397;0;0;0;0;0;0;0;0;1623;70.8
0.757991419632603;0;0;0;0;0;0;0.242008580367397;0;0;0;0;0;0;0;0;1673;35.5
0.795038933913318;0;0;0;0;0;0.204961066086682;0;0;0;0;0;0;0;0;0;1523;35.5
0.795038933913318;0;0;0;0;0;0.204961066086682;0;0;0;0;0;0;0;0;0;1573;22.4
0.795038933913318;0;0;0;0;0;0.204961066086682;0;0;0;0;0;0;0;0;0;1623;15.1
0.795038933913318;0;0;0;0;0;0.204961066086682;0;0;0;0;0;0;0;0;0;1673;10
0.795038933913318;0;0;0;0;0;0.204961066086682;0;0;0;0;0;0;0;0;0;1723;7.08
0.795038933913318;0;0;0;0;0;0.204961066086682;0;0;0;0;0;0;0;0;0;1773;4.9
0.688989976958659;0;0;0;0;0;0;0.311010023041341;0;0;0;0;0;0;0;0;1373;437
0.688989976958659;0;0;0;0;0;0;0.311010023041341;0;0;0;0;0;0;0;0;1423;246
0.688989976958659;0;0;0;0;0;0;0.311010023041341;0;0;0;0;0;0;0;0;1473;141
0.688989976958659;0;0;0;0;0;0;0.311010023041341;0;0;0;0;0;0;0;0;1523;85.1
0.688989976958659;0;0;0;0;0;0;0.311010023041341;0;0;0;0;0;0;0;0;1573;53.7
0.688989976958659;0;0;0;0;0;0;0.311010023041341;0;0;0;0;0;0;0;0;1623;33.9
0.688989976958659;0;0;0;0;0;0;0.311010023041341;0;0;0;0;0;0;0;0;1673;22.9
0.744045501452464;0;0;0;0;0;0.255954498547536;0;0;0;0;0;0;0;0;0;1423;58.9
0.744045501452464;0;0;0;0;0;0.255954498547536;0;0;0;0;0;0;0;0;0;1473;37.2
0.744045501452464;0;0;0;0;0;0.255954498547536;0;0;0;0;0;0;0;0;0;1523;24
0.744045501452464;0;0;0;0;0;0.255954498547536;0;0;0;0;0;0;0;0;0;1573;15.9
0.744045501452464;0;0;0;0;0;0.255954498547536;0;0;0;0;0;0;0;0;0;1623;10.7
0.744045501452464;0;0;0;0;0;0.255954498547536;0;0;0;0;0;0;0;0;0;1673;7.76
0.744045501452464;0;0;0;0;0;0.255954498547536;0;0;0;0;0;0;0;0;0;1723;5.37
0.744045501452464;0;0;0;0;0;0.255954498547536;0;0;0;0;0;0;0;0;0;1773;3.89
0.647989330679846;0;0;0;0;0;0;0.352010669320154;0;0;0;0;0;0;0;0;1373;219
0.647989330679846;0;0;0;0;0;0;0.352010669320154;0;0;0;0;0;0;0;0;1423;123
0.647989330679846;0;0;0;0;0;0;0.352010669320154;0;0;0;0;0;0;0;0;1473;70.8
0.647989330679846;0;0;0;0;0;0;0.352010669320154;0;0;0;0;0;0;0;0;1523;32.4
0.647989330679846;0;0;0;0;0;0;0.352010669320154;0;0;0;0;0;0;0;0;1573;26.9
0.647989330679846;0;0;0;0;0;0;0.352010669320154;0;0;0;0;0;0;0;0;1623;17
0.647989330679846;0;0;0;0;0;0;0.352010669320154;0;0;0;0;0;0;0;0;1673;11.5
0.724047737765036;0;0;0;0;0;0.275952262234964;0;0;0;0;0;0;0;0;0;1423;43.7
0.724047737765036;0;0;0;0;0;0.275952262234964;0;0;0;0;0;0;0;0;0;1473;27.5
0.724047737765036;0;0;0;0;0;0.275952262234964;0;0;0;0;0;0;0;0;0;1523;18.6
0.724047737765036;0;0;0;0;0;0.275952262234964;0;0;0;0;0;0;0;0;0;1573;12.6
0.724047737765036;0;0;0;0;0;0.275952262234964;0;0;0;0;0;0;0;0;0;1623;8.91
0.724047737765036;0;0;0;0;0;0.275952262234964;0;0;0;0;0;0;0;0;0;1673;6.17
0.724047737765036;0;0;0;0;0;0.275952262234964;0;0;0;0;0;0;0;0;0;1723;4.57
0.724047737765036;0;0;0;0;0;0.275952262234964;0;0;0;0;0;0;0;0;0;1773;3.39
0.693050826389551;0;0;0;0;0;0.306949173610448;0;0;0;0;0;0;0;0;0;1373;51.3
0.693050826389551;0;0;0;0;0;0.306949173610448;0;0;0;0;0;0;0;0;0;1423;31.6
0.693050826389551;0;0;0;0;0;0.306949173610448;0;0;0;0;0;0;0;0;0;1473;20
0.693050826389551;0;0;0;0;0;0.306949173610448;0;0;0;0;0;0;0;0;0;1523;12.9
0.693050826389551;0;0;0;0;0;0.306949173610448;0;0;0;0;0;0;0;0;0;1573;8.71
0.693050826389551;0;0;0;0;0;0.306949173610448;0;0;0;0;0;0;0;0;0;1623;5.89
0.693050826389551;0;0;0;0;0;0.306949173610448;0;0;0;0;0;0;0;0;0;1673;4.17
0.693050826389551;0;0;0;0;0;0.306949173610448;0;0;0;0;0;0;0;0;0;1723;2.95
0.663053378232932;0;0;0;0;0;0.336946621767068;0;0;0;0;0;0;0;0;0;1373;35.4
0.663053378232932;0;0;0;0;0;0.336946621767068;0;0;0;0;0;0;0;0;0;1423;21.9
0.663053378232932;0;0;0;0;0;0.336946621767068;0;0;0;0;0;0;0;0;0;1473;13.5
0.663053378232932;0;0;0;0;0;0.336946621767068;0;0;0;0;0;0;0;0;0;1523;8.71
0.663053378232932;0;0;0;0;0;0.336946621767068;0;0;0;0;0;0;0;0;0;1573;6.03
0.663053378232932;0;0;0;0;0;0.336946621767068;0;0;0;0;0;0;0;0;0;1623;4.07
0.663053378232932;0;0;0;0;0;0.336946621767068;0;0;0;0;0;0;0;0;0;1673;2.82
0.663053378232932;0;0;0;0;0;0.336946621767068;0;0;0;0;0;0;0;0;0;1723;2.04
0.642054908679161;0;0;0;0;0;0.357945091320839;0;0;0;0;0;0;0;0;0;1373;26.3
0.642054908679161;0;0;0;0;0;0.357945091320839;0;0;0;0;0;0;0;0;0;1423;16.2
0.642054908679161;0;0;0;0;0;0.357945091320839;0;0;0;0;0;0;0;0;0;1473;10.2
0.642054908679161;0;0;0;0;0;0.357945091320839;0;0;0;0;0;0;0;0;0;1523;6.92
0.642054908679161;0;0;0;0;0;0.357945091320839;0;0;0;0;0;0;0;0;0;1573;4.68
0.642054908679161;0;0;0;0;0;0.357945091320839;0;0;0;0;0;0;0;0;0;1623;3.24
0.642054908679161;0;0;0;0;0;0.357945091320839;0;0;0;0;0;0;0;0;0;1673;2.29
0.642054908679161;0;0;0;0;0;0.357945091320839;0;0;0;0;0;0;0;0;0;1723;1.66
0.642054908679161;0;0;0;0;0;0.357945091320839;0;0;0;0;0;0;0;0;0;1773;1.2
0.519988324887916;0;0;0;0;0;0;0.480011675112084;0;0;0;0;0;0;0;0;1373;126
0.519988324887916;0;0;0;0;0;0;0.480011675112084;0;0;0;0;0;0;0;0;1423;67.6
0.519988324887916;0;0;0;0;0;0;0.480011675112084;0;0;0;0;0;0;0;0;1473;39
0.519988324887916;0;0;0;0;0;0;0.480011675112084;0;0;0;0;0;0;0;0;1523;22.4
0.519988324887916;0;0;0;0;0;0;0.480011675112084;0;0;0;0;0;0;0;0;1573;14.5
0.519988324887916;0;0;0;0;0;0;0.480011675112084;0;0;0;0;0;0;0;0;1623;8.32
0.519988324887916;0;0;0;0;0;0;0.480011675112084;0;0;0;0;0;0;0;0;1673;6.03
0.651954822307942;0;0;0;0;0.348045177692058;0;0;0;0;0;0;0;0;0;0;1923;0.608
0.651954822307942;0;0;0;0;0.348045177692058;0;0;0;0;0;0;0;0;0;0;1973;0.463
0.651954822307942;0;0;0;0;0.348045177692058;0;0;0;0;0;0;0;0;0;0;2023;0.36
0.651954822307942;0;0;0;0;0.348045177692058;0;0;0;0;0;0;0;0;0;0;2073;0.283
0.644954408417861;0;0;0;0;0.355045591582138;0;0;0;0;0;0;0;0;0;0;1823;0.832
0.644954408417861;0;0;0;0;0.355045591582138;0;0;0;0;0;0;0;0;0;0;1873;0.603
0.644954408417861;0;0;0;0;0.355045591582138;0;0;0;0;0;0;0;0;0;0;1923;0.457
0.644954408417861;0;0;0;0;0.355045591582138;0;0;0;0;0;0;0;0;0;0;1973;0.37
0.644954408417861;0;0;0;0;0.355045591582138;0;0;0;0;0;0;0;0;0;0;2023;0.269
0.644954408417861;0;0;0;0;0.355045591582138;0;0;0;0;0;0;0;0;0;0;2073;0.209
0.637954014041846;0;0;0;0;0.362045985958154;0;0;0;0;0;0;0;0;0;0;1823;0.646
0.637954014041846;0;0;0;0;0.362045985958154;0;0;0;0;0;0;0;0;0;0;1873;0.475
0.637954014041846;0;0;0;0;0.362045985958154;0;0;0;0;0;0;0;0;0;0;1923;0.355
0.637954014041846;0;0;0;0;0.362045985958154;0;0;0;0;0;0;0;0;0;0;1973;0.263
0.637954014041846;0;0;0;0;0.362045985958154;0;0;0;0;0;0;0;0;0;0;2023;0.205
0.637954014041846;0;0;0;0;0.362045985958154;0;0;0;0;0;0;0;0;0;0;2073;0.18
0.598952174027135;0;0;0;0;0.401047825972865;0;0;0;0;0;0;0;0;0;0;1873;0.316
0.598952174027135;0;0;0;0;0.401047825972865;0;0;0;0;0;0;0;0;0;0;1923;0.246
0.598952174027135;0;0;0;0;0.401047825972865;0;0;0;0;0;0;0;0;0;0;1973;0.179
0.598952174027135;0;0;0;0;0.401047825972865;0;0;0;0;0;0;0;0;0;0;2023;0.149
0.598952174027135;0;0;0;0;0.401047825972865;0;0;0;0;0;0;0;0;0;0;2073;0.118
0.585951695293119;0;0;0;0;0.414048304706881;0;0;0;0;0;0;0;0;0;0;1923;0.188
0.585951695293119;0;0;0;0;0.414048304706881;0;0;0;0;0;0;0;0;0;0;1973;0.151
0.585951695293119;0;0;0;0;0.414048304706881;0;0;0;0;0;0;0;0;0;0;2023;0.124
0.585951695293119;0;0;0;0;0.414048304706881;0;0;0;0;0;0;0;0;0;0;2073;0.107
0.397022578397965;0;0;0.602977421602035;0;0;0;0;0;0;0;0;0;0;0;0;1673;0.130016957803329
0.397022578397965;0;0;0.602977421602035;0;0;0;0;0;0;0;0;0;0;0;0;1523;0.130016957803329
0.397022578397965;0;0;0.602977421602035;0;0;0;0;0;0;0;0;0;0;0;0;1623;0.149968483550237
0.397022578397965;0;0;0.602977421602035;0;0;0;0;0;0;0;0;0;0;0;0;1573;0.279898131963436
0.397022578397965;0;0;0.602977421602035;0;0;0;0;0;0;0;0;0;0;0;0;1473;0.489778819368446
0.415167258971377;0;0;0.370150413258357;0.214682327770265;0;0;0;0;0;0;0;0;0;0;0;1673;0.209893988362352
0.415167258971377;0;0;0.370150413258357;0.214682327770265;0;0;0;0;0;0;0;0;0;0;0;1623;0.230144181740851
0.415167258971377;0;0;0.370150413258357;0.214682327770265;0;0;0;0;0;0;0;0;0;0;0;1573;0.309741929921658
0.415167258971377;0;0;0.370150413258357;0.214682327770265;0;0;0;0;0;0;0;0;0;0;0;1523;0.399944749761097
0.415167258971377;0;0;0.370150413258357;0.214682327770265;0;0;0;0;0;0;0;0;0;0;0;1473;0.579428696426881
0.353952975449082;0;0.164074996015931;0.481972028534987;0;0;0;0;0;0;0;0;0;0;0;0;1674;0.258821291515309
0.353952975449082;0;0.164074996015931;0.481972028534987;0;0;0;0;0;0;0;0;0;0;0;0;1655;0.267916832481903
0.353952975449082;0;0.164074996015931;0.481972028534987;0;0;0;0;0;0;0;0;0;0;0;0;1621;0.328095293113119
0.353952975449082;0;0.164074996015931;0.481972028534987;0;0;0;0;0;0;0;0;0;0;0;0;1577;0.616595001861482
0.353952975449082;0;0.164074996015931;0.481972028534987;0;0;0;0;0;0;0;0;0;0;0;0;1516;0.966050878989813
0.374880665701519;0;0.060797013381575;0.564322320916906;0;0;0;0;0;0;0;0;0;0;0;0;1573;0.269153480392692
0.347067171939231;0;0.160704805053634;0.472622059380529;0.019605963626606;0;0;0;0;0;0;0;0;0;0;0;1675;0.216271852372702
0.347067171939231;0;0.160704805053634;0.472622059380529;0.019605963626606;0;0;0;0;0;0;0;0;0;0;0;1656;0.22080047330189
0.347067171939231;0;0.160704805053634;0.472622059380529;0.019605963626606;0;0;0;0;0;0;0;0;0;0;0;1616;0.253512863049791
0.347067171939231;0;0.160704805053634;0.472622059380529;0.019605963626606;0;0;0;0;0;0;0;0;0;0;0;1532;0.331131121482591
0.347067171939231;0;0.160704805053634;0.472622059380529;0.019605963626606;0;0;0;0;0;0;0;0;0;0;0;1512;0.377572190925416
0.368116115047637;0;0.07564095684644;0.432058244110225;0.121072621837455;0.003112062158243;0;0;0;0;0;0;0;0;0;0;1573;0.230144181740851
0.340414150474167;0;0.157650448388586;0.463506869836153;0.038428531301094;0;0;0;0;0;0;0;0;0;0;0;1657;0.162929603263972
0.340414150474167;0;0.157650448388586;0.463506869836153;0.038428531301094;0;0;0;0;0;0;0;0;0;0;0;1608;0.296483138952434
0.340414150474167;0;0.157650448388586;0.463506869836153;0.038428531301094;0;0;0;0;0;0;0;0;0;0;0;1577;0.767361489361819
0.340414150474167;0;0.157650448388586;0.463506869836153;0.038428531301094;0;0;0;0;0;0;0;0;0;0;0;1537;1.07646521362984
0.340414150474167;0;0.157650448388586;0.463506869836153;0.038428531301094;0;0;0;0;0;0;0;0;0;0;0;1533;0.918332596483581
0.340414150474167;0;0.157650448388586;0.463506869836153;0.038428531301094;0;0;0;0;0;0;0;0;0;0;0;1514;1.31522483219224
0.329683256225668;0;0.173992803744872;0.49632394002946;0;0;0;0;0;0;0;0;0;0;0;0;1573;0.651628394060843
0.255866105554139;0;0.635178790489656;0;0.066046727690253;0.042908376265953;0;0;0;0;0;0;0;0;0;0;1456;2.333458062281
0.255866105554139;0;0.635178790489656;0;0.066046727690253;0.042908376265953;0;0;0;0;0;0;0;0;0;0;1476;1.55238700995808
0.255866105554139;0;0.635178790489656;0;0.066046727690253;0.042908376265953;0;0;0;0;0;0;0;0;0;0;1495;0.849180475036314
0.255866105554139;0;0.635178790489656;0;0.066046727690253;0.042908376265953;0;0;0;0;0;0;0;0;0;0;1514;0.709577767963389
0.255866105554139;0;0.635178790489656;0;0.066046727690253;0.042908376265953;0;0;0;0;0;0;0;0;0;0;1533;0.506990708274704
0.255866105554139;0;0.635178790489656;0;0.066046727690253;0.042908376265953;0;0;0;0;0;0;0;0;0;0;1553;0.252929799644614
0.255866105554139;0;0.635178790489656;0;0.066046727690253;0.042908376265953;0;0;0;0;0;0;0;0;0;0;1572;0.053456435939697
0.255866105554139;0;0.635178790489656;0;0.066046727690253;0.042908376265953;0;0;0;0;0;0;0;0;0;0;1592;0.049317380395494
0.25298018609113;0;0.629592447330517;0;0.09260892823239;0.024818438345963;0;0;0;0;0;0;0;0;0;0;1593;0.178237876744809
0.25298018609113;0;0.629592447330517;0;0.09260892823239;0.024818438345963;0;0;0;0;0;0;0;0;0;0;1572;0.200909281260873
0.25298018609113;0;0.629592447330517;0;0.09260892823239;0.024818438345963;0;0;0;0;0;0;0;0;0;0;1553;0.217770977235316
0.25298018609113;0;0.629592447330517;0;0.09260892823239;0.024818438345963;0;0;0;0;0;0;0;0;0;0;1533;0.226986485188382
0.25298018609113;0;0.629592447330517;0;0.09260892823239;0.024818438345963;0;0;0;0;0;0;0;0;0;0;1513;0.26485001386067
0.25298018609113;0;0.629592447330517;0;0.09260892823239;0.024818438345963;0;0;0;0;0;0;0;0;0;0;1494;0.677641507610675
0.25298018609113;0;0.629592447330517;0;0.09260892823239;0.024818438345963;0;0;0;0;0;0;0;0;0;0;1474;1.11429453359173
0.25298018609113;0;0.629592447330517;0;0.09260892823239;0.024818438345963;0;0;0;0;0;0;0;0;0;0;1454;1.55596563160507
0.333978736615186;0;0.154764255033369;0.454731678357485;0.05652532999396;0;0;0;0;0;0;0;0;0;0;0;1674;0.124451461177138
0.333978736615186;0;0.154764255033369;0.454731678357485;0.05652532999396;0;0;0;0;0;0;0;0;0;0;0;1652;0.093756200692588
0.333978736615186;0;0.154764255033369;0.454731678357485;0.05652532999396;0;0;0;0;0;0;0;0;0;0;0;1615;0.151008015416415
0.333978736615186;0;0.154764255033369;0.454731678357485;0.05652532999396;0;0;0;0;0;0;0;0;0;0;0;1576;0.258821291515309
0.333978736615186;0;0.154764255033369;0.454731678357485;0.05652532999396;0;0;0;0;0;0;0;0;0;0;0;1534;0.414954042634363
0.333978736615186;0;0.154764255033369;0.454731678357485;0.05652532999396;0;0;0;0;0;0;0;0;0;0;0;1513;0.452897579903621
0.315359528943034;0;0.209903122095523;0.474737348961443;0;0;0;0;0;0;0;0;0;0;0;0;1573;0.903649473722301
0.358462013513171;0;0.073599787397115;0.42080552284175;0.117959022641162;0.029173653606802;0;0;0;0;0;0;0;0;0;0;1573;0.147910838816821
0.251232596601457;0;0.6238268466107;0;0.082819903800546;0.042120652987297;0;0;0;0;0;0;0;0;0;0;1456;1.58124803927038
0.251232596601457;0;0.6238268466107;0;0.082819903800546;0.042120652987297;0;0;0;0;0;0;0;0;0;0;1475;1.16949939101987
0.251232596601457;0;0.6238268466107;0;0.082819903800546;0.042120652987297;0;0;0;0;0;0;0;0;0;0;1494;0.628058358813318
0.251232596601457;0;0.6238268466107;0;0.082819903800546;0.042120652987297;0;0;0;0;0;0;0;0;0;0;1513;0.264240875732195
0.251232596601457;0;0.6238268466107;0;0.082819903800546;0.042120652987297;0;0;0;0;0;0;0;0;0;0;1532;0.17258378919902
0.251232596601457;0;0.6238268466107;0;0.082819903800546;0.042120652987297;0;0;0;0;0;0;0;0;0;0;1552;0.160694125301288
0.251232596601457;0;0.6238268466107;0;0.082819903800546;0.042120652987297;0;0;0;0;0;0;0;0;0;0;1572;0.148593564228701
0.251232596601457;0;0.6238268466107;0;0.082819903800546;0.042120652987297;0;0;0;0;0;0;0;0;0;0;1592;0.144543977074593
0.306163652325994;0;0.232988694688061;0.460847652985944;0;0;0;0;0;0;0;0;0;0;0;0;1573;1.08642562361707
0.248664638826317;0;0.618811573954873;0;0.091038038585016;0.041485748633794;0;0;0;0;0;0;0;0;0;0;1592;0.209411245585089
0.248664638826317;0;0.618811573954873;0;0.091038038585016;0.041485748633794;0;0;0;0;0;0;0;0;0;0;1572;0.234422881531992
0.248664638826317;0;0.618811573954873;0;0.091038038585016;0.041485748633794;0;0;0;0;0;0;0;0;0;0;1553;0.248885731828239
0.248664638826317;0;0.618811573954873;0;0.091038038585016;0.041485748633794;0;0;0;0;0;0;0;0;0;0;1533;0.25822601906346
0.248664638826317;0;0.618811573954873;0;0.091038038585016;0.041485748633794;0;0;0;0;0;0;0;0;0;0;1513;0.295801246655155
0.248664638826317;0;0.618811573954873;0;0.091038038585016;0.041485748633794;0;0;0;0;0;0;0;0;0;0;1494;0.755092227665434
0.248664638826317;0;0.618811573954873;0;0.091038038585016;0.041485748633794;0;0;0;0;0;0;0;0;0;0;1474;1.52405275379729
0.248664638826317;0;0.618811573954873;0;0.091038038585016;0.041485748633794;0;0;0;0;0;0;0;0;0;0;1455;2.41546083444494
0.24890564161829;0;0.618047352156238;0;0.091305889706168;0.041741116519305;0;0;0;0;0;0;0;0;0;0;1457;2.41546083444494
0.24890564161829;0;0.618047352156238;0;0.091305889706168;0.041741116519305;0;0;0;0;0;0;0;0;0;0;1475;1.49968483550237
0.24890564161829;0;0.618047352156238;0;0.091305889706168;0.041741116519305;0;0;0;0;0;0;0;0;0;0;1494;0.746448758410066
0.24890564161829;0;0.618047352156238;0;0.091305889706168;0.041741116519305;0;0;0;0;0;0;0;0;0;0;1533;0.254683025258504
0.24890564161829;0;0.618047352156238;0;0.091305889706168;0.041741116519305;0;0;0;0;0;0;0;0;0;0;1553;0.230144181740851
0.24890564161829;0;0.618047352156238;0;0.091305889706168;0.041741116519305;0;0;0;0;0;0;0;0;0;0;1572;0.212813904598271
0.24890564161829;0;0.618047352156238;0;0.091305889706168;0.041741116519305;0;0;0;0;0;0;0;0;0;0;1592;0.193196831701692
0.315934181046604;0;0.152370414613609;0.531695404339787;0;0;0;0;0;0;0;0;0;0;0;0;1573;0.144211535152487
0.246585161265159;0;0.612295190507122;0;0.099767672911367;0.041351975316353;0;0;0;0;0;0;0;0;0;0;1457;2.46036760414763
0.246585161265159;0;0.612295190507122;0;0.099767672911367;0.041351975316353;0;0;0;0;0;0;0;0;0;0;1475;1.13762728582343
0.246585161265159;0;0.612295190507122;0;0.099767672911367;0.041351975316353;0;0;0;0;0;0;0;0;0;0;1493;0.489778819368446
0.246585161265159;0;0.612295190507122;0;0.099767672911367;0.041351975316353;0;0;0;0;0;0;0;0;0;0;1513;0.382824743316823
0.246585161265159;0;0.612295190507122;0;0.099767672911367;0.041351975316353;0;0;0;0;0;0;0;0;0;0;1532;0.383707245492279
0.246585161265159;0;0.612295190507122;0;0.099767672911367;0.041351975316353;0;0;0;0;0;0;0;0;0;0;1552;0.330369541036815
0.246585161265159;0;0.612295190507122;0;0.099767672911367;0.041351975316353;0;0;0;0;0;0;0;0;0;0;1572;0.321366053864032
0.246585161265159;0;0.612295190507122;0;0.099767672911367;0.041351975316353;0;0;0;0;0;0;0;0;0;0;1593;0.319153785510076
0.302726244793954;0;0.187809587190258;0.509464168015788;0;0;0;0;0;0;0;0;0;0;0;0;1573;0.160694125301288
0.298831794776994;0;0.198184142391051;0.502984062831955;0;0;0;0;0;0;0;0;0;0;0;0;1573;0.186637969083467
0.347747115240806;0;0.071339664623564;0.408173607700109;0.114376357153392;0.058363255282129;0;0;0;0;0;0;0;0;0;0;1573;0.371535229097173
0.244351459937727;0;0.60793799720724;0;0.089422794545204;0.058287748309829;0;0;0;0;0;0;0;0;0;0;1593;0.436515832240166
0.244351459937727;0;0.60793799720724;0;0.089422794545204;0.058287748309829;0;0;0;0;0;0;0;0;0;0;1574;0.881048873008014
0.244351459937727;0;0.60793799720724;0;0.089422794545204;0.058287748309829;0;0;0;0;0;0;0;0;0;0;1554;1.82810021614274
0.244351459937727;0;0.60793799720724;0;0.089422794545204;0.058287748309829;0;0;0;0;0;0;0;0;0;0;1535;1.88799134909629
0.244351459937727;0;0.60793799720724;0;0.089422794545204;0.058287748309829;0;0;0;0;0;0;0;0;0;0;1515;1.97242273611485
0.244351459937727;0;0.60793799720724;0;0.089422794545204;0.058287748309829;0;0;0;0;0;0;0;0;0;0;1495;2.86417796990658
0.291007474821529;0;0.219163150488277;0.489829374690193;0;0;0;0;0;0;0;0;0;0;0;0;1573;0.229614864811236
0.241893303466854;0;0.600676268200473;0;0.1168762313848;0.040554196947872;0;0;0;0;0;0;0;0;0;0;1496;2.43220400907382
0.241893303466854;0;0.600676268200473;0;0.1168762313848;0.040554196947872;0;0;0;0;0;0;0;0;0;0;1515;1.62554875575048
0.241893303466854;0;0.600676268200473;0;0.1168762313848;0.040554196947872;0;0;0;0;0;0;0;0;0;0;1535;1.39636836105594
0.241893303466854;0;0.600676268200473;0;0.1168762313848;0.040554196947872;0;0;0;0;0;0;0;0;0;0;1555;1.32739445772974
0.241893303466854;0;0.600676268200473;0;0.1168762313848;0.040554196947872;0;0;0;0;0;0;0;0;0;0;1574;1.32739445772974
0.241893303466854;0;0.600676268200473;0;0.1168762313848;0.040554196947872;0;0;0;0;0;0;0;0;0;0;1595;1.32434153519466
0.284806501076425;0;0.235848715708875;0.4793447832147;0;0;0;0;0;0;0;0;0;0;0;0;1573;0.255270130266125
0.239926428080753;0;0.5970146941221;0;0.087829973892485;0.075228903904662;0;0;0;0;0;0;0;0;0;0;1593;1.03992016582906
0.239926428080753;0;0.5970146941221;0;0.087829973892485;0.075228903904662;0;0;0;0;0;0;0;0;0;0;1574;1.29419584144999
0.239926428080753;0;0.5970146941221;0;0.087829973892485;0.075228903904662;0;0;0;0;0;0;0;0;0;0;1555;1.9815270258051
0.239926428080753;0;0.5970146941221;0;0.087829973892485;0.075228903904662;0;0;0;0;0;0;0;0;0;0;1535;2.96483138952434
0.336821308834138;0;0.069187799075544;0.395302351663979;0.110743000020492;0.087945540405847;0;0;0;0;0;0;0;0;0;0;1573;0.816582371358592
0.294009898224287;0;0.112020291363368;0.477962949607703;0.116006860804642;0;0;0;0;0;0;0;0;0;0;0;1638;0.25822601906346
0.294009898224287;0;0.112020291363368;0.477962949607703;0.116006860804642;0;0;0;0;0;0;0;0;0;0;0;1621;0.257632115700257
0.294009898224287;0;0.112020291363368;0.477962949607703;0.116006860804642;0;0;0;0;0;0;0;0;0;0;0;1606;0.263633138582538
0.294009898224287;0;0.112020291363368;0.477962949607703;0.116006860804642;0;0;0;0;0;0;0;0;0;0;0;1590;0.237137370566165
0.294009898224287;0;0.112020291363368;0.477962949607703;0.116006860804642;0;0;0;0;0;0;0;0;0;0;0;1576;0.234963282084831
0.294009898224287;0;0.112020291363368;0.477962949607703;0.116006860804642;0;0;0;0;0;0;0;0;0;0;0;1563;0.263026799189538
0.294009898224287;0;0.112020291363368;0.477962949607703;0.116006860804642;0;0;0;0;0;0;0;0;0;0;0;1554;0.330369541036815
0.294009898224287;0;0.112020291363368;0.477962949607703;0.116006860804642;0;0;0;0;0;0;0;0;0;0;0;1532;0.312607936712395
0.294009898224287;0;0.112020291363368;0.477962949607703;0.116006860804642;0;0;0;0;0;0;0;0;0;0;0;1518;0.41209751909733
0.294009898224287;0;0.112020291363368;0.477962949607703;0.116006860804642;0;0;0;0;0;0;0;0;0;0;0;1503;0.498884487460012
0.294009898224287;0;0.112020291363368;0.477962949607703;0.116006860804642;0;0;0;0;0;0;0;0;0;0;0;1478;0.413047501990161
0.293655399921572;0;0.111886027768483;0.477439869748733;0.115863719592247;0.001154982968966;0;0;0;0;0;0;0;0;0;0;1573;0.241546083444494
0.275018488129118;0.004846602266075;0.214097968728557;0.351747503457192;0.101604782623337;0.052684654795722;0;0;0;0;0;0;0;0;0;0;1573;0.289067988236547
0.285551238950907;0;0.108783673551014;0.464216973062563;0.112636655446535;0.028811458988981;0;0;0;0;0;0;0;0;0;0;1573;0.360578643021642
0.285181957058483;0;0.108643782373045;0.463670989255375;0.112487583858055;0.030015687455042;0;0;0;0;0;0;0;0;0;0;1639;0.33189445755261
0.285181957058483;0;0.108643782373045;0.463670989255375;0.112487583858055;0.030015687455042;0;0;0;0;0;0;0;0;0;0;1618;0.363915036127207
0.285181957058483;0;0.108643782373045;0.463670989255375;0.112487583858055;0.030015687455042;0;0;0;0;0;0;0;0;0;0;1605;0.341979442513709
0.285181957058483;0;0.108643782373045;0.463670989255375;0.112487583858055;0.030015687455042;0;0;0;0;0;0;0;0;0;0;1590;0.368128973642531
0.285181957058483;0;0.108643782373045;0.463670989255375;0.112487583858055;0.030015687455042;0;0;0;0;0;0;0;0;0;0;1576;0.387257644921617
0.285181957058483;0;0.108643782373045;0.463670989255375;0.112487583858055;0.030015687455042;0;0;0;0;0;0;0;0;0;0;1563;0.497737084978936
0.285181957058483;0;0.108643782373045;0.463670989255375;0.112487583858055;0.030015687455042;0;0;0;0;0;0;0;0;0;0;1554;0.532108259266794
0.285181957058483;0;0.108643782373045;0.463670989255375;0.112487583858055;0.030015687455042;0;0;0;0;0;0;0;0;0;0;1534;0.707945784384138
0.285181957058483;0;0.108643782373045;0.463670989255375;0.112487583858055;0.030015687455042;0;0;0;0;0;0;0;0;0;0;1521;0.97050996724549
0.285181957058483;0;0.108643782373045;0.463670989255375;0.112487583858055;0.030015687455042;0;0;0;0;0;0;0;0;0;0;1504;1.49968483550237
0.264236885391388;0;0.119236867602569;0.616526247006043;0;0;0;0;0;0;0;0;0;0;0;0;1573;0.302691342810131
0.251219347778877;0.00434320545847;0.282288994585552;0.321237929418777;0.092785948209;0.048124574549325;0;0;0;0;0;0;0;0;0;0;1573;0.376703798983909
0.248695855656973;0.004320209439971;0.289463458744886;0.318015009286203;0.091849164127277;0.04765630274469;0;0;0;0;0;0;0;0;0;0;1573;0.353997341083435
0.248565758427524;0;0.171413403674061;0.580020837898416;0;0;0;0;0;0;0;0;0;0;0;0;1573;0.39719154946944
0.276844616456787;0;0.105587839570675;0.4501668950295;0.109228482251759;0.058172166691279;0;0;0;0;0;0;0;0;0;0;1573;0.610942024905572
0.276352667982005;0;0.105265359863274;0.449323887909114;0.109053446720023;0.060004637525585;0;0;0;0;0;0;0;0;0;0;1639;0.545757861091271
0.276352667982005;0;0.105265359863274;0.449323887909114;0.109053446720023;0.060004637525585;0;0;0;0;0;0;0;0;0;0;1622;0.605340874753914
0.276352667982005;0;0.105265359863274;0.449323887909114;0.109053446720023;0.060004637525585;0;0;0;0;0;0;0;0;0;0;1608;0.668343917568615
0.276352667982005;0;0.105265359863274;0.449323887909114;0.109053446720023;0.060004637525585;0;0;0;0;0;0;0;0;0;0;1566;0.72443596007499
0.276352667982005;0;0.105265359863274;0.449323887909114;0.109053446720023;0.060004637525585;0;0;0;0;0;0;0;0;0;0;1556;0.907820530178186
0.276352667982005;0;0.105265359863274;0.449323887909114;0.109053446720023;0.060004637525585;0;0;0;0;0;0;0;0;0;0;1536;1.11173172728159
0.276352667982005;0;0.105265359863274;0.449323887909114;0.109053446720023;0.060004637525585;0;0;0;0;0;0;0;0;0;0;1593;1.41905752168909
0.276352667982005;0;0.105265359863274;0.449323887909114;0.109053446720023;0.060004637525585;0;0;0;0;0;0;0;0;0;0;1575;1.92752491319094
0.276352667982005;0;0.105265359863274;0.449323887909114;0.109053446720023;0.060004637525585;0;0;0;0;0;0;0;0;0;0;1506;2.182729911843
0.236647417314456;0;0.211095524601062;0.552257058084481;0;0;0;0;0;0;0;0;0;0;0;0;1573;0.41399967481973
0.252629381314752;0;0.134908465403363;0.515263981211012;0.095847426172652;0.001350745898221;0;0;0;0;0;0;0;0;0;0;1573;0.149968483550237
0.230936145677968;0;0.230111104778921;0.538952749543111;0;0;0;0;0;0;0;0;0;0;0;0;1573;0.535796657513342
0.268418591868067;0;0.10215521582347;0.436402617838081;0.105912726992247;0.087110847478135;0;0;0;0;0;0;0;0;0;0;1573;1.67880401812256
0.219604946149606;0;0.267937768423526;0.512457285426868;0;0;0;0;0;0;0;0;0;0;0;0;1573;0.81470428402084
0.267595480612616;0;0.101878019369303;0.434998094033042;0.105531593944538;0.089996812040501;0;0;0;0;0;0;0;0;0;0;1643;1.61064563517827
0.267595480612616;0;0.101878019369303;0.434998094033042;0.105531593944538;0.089996812040501;0;0;0;0;0;0;0;0;0;0;1627;1.65196179822902
0.267595480612616;0;0.101878019369303;0.434998094033042;0.105531593944538;0.089996812040501;0;0;0;0;0;0;0;0;0;0;1614;1.69044093164326
0.267595480612616;0;0.101878019369303;0.434998094033042;0.105531593944538;0.089996812040501;0;0;0;0;0;0;0;0;0;0;1595;1.84501541917947
0.267595480612616;0;0.101878019369303;0.434998094033042;0.105531593944538;0.089996812040501;0;0;0;0;0;0;0;0;0;0;1582;1.97696964011186
0.267595480612616;0;0.101878019369303;0.434998094033042;0.105531593944538;0.089996812040501;0;0;0;0;0;0;0;0;0;0;1556;2.12324446200022
0.245677203732109;0;0.131180830294422;0.501148571774721;0.093252750913268;0.02874064328548;0;0;0;0;0;0;0;0;0;0;1573;0.268534444565851
0.189537239257211;0;0.156427445224029;0.65403531551876;0;0;0;0;0;0;0;0;0;0;0;0;1573;0.10046157902784
0.184783631743948;0;0.177331827709342;0.63788454054671;0;0;0;0;0;0;0;0;0;0;0;0;1573;0.125892541179417
0.177363150880144;0;0.210570234516204;0.612066614603652;0;0;0;0;0;0;0;0;0;0;0;0;1573;0.133659551654644
0.166003668778403;0;0.261001200782426;0.572995130439171;0;0;0;0;0;0;0;0;0;0;0;0;1573;0.307609681474071
0.163655516467796;0;0.271526218024423;0.56481826550778;0;0;0;0;0;0;0;0;0;0;0;0;1573;0.403645392967605
0.431978588190238;0.367022056381723;0;0;0.200999355428039;0;0;0;0;0;0;0;0;0;0;0;2336.28;0.126099394152483
0.431978588190238;0.367022056381723;0;0;0.200999355428039;0;0;0;0;0;0;0;0;0;0;0;2281.71;0.203694358036996
0.431978588190238;0.367022056381723;0;0;0.200999355428039;0;0;0;0;0;0;0;0;0;0;0;2225.03;0.317302139160661
0.431978588190238;0.367022056381723;0;0;0.200999355428039;0;0;0;0;0;0;0;0;0;0;0;2170.13;0.516605469614572
0.431978588190238;0.367022056381723;0;0;0.200999355428039;0;0;0;0;0;0;0;0;0;0;0;2125.98;0.751969108865265
0.431978588190238;0.367022056381723;0;0;0.200999355428039;0;0;0;0;0;0;0;0;0;0;0;2073.53;1.12072742613665
0.431978588190238;0.367022056381723;0;0;0.200999355428039;0;0;0;0;0;0;0;0;0;0;0;2034.99;1.76811292957035
0.431978588190238;0.367022056381723;0;0;0.200999355428039;0;0;0;0;0;0;0;0;0;0;0;1988.07;2.61450815024254
0.431978588190238;0.367022056381723;0;0;0.200999355428039;0;0;0;0;0;0;0;0;0;0;0;1939.52;3.89663744865299
0.431978588190238;0.367022056381723;0;0;0.200999355428039;0;0;0;0;0;0;0;0;0;0;0;1906.66;6.09915962914909
0.431978588190238;0.367022056381723;0;0;0.200999355428039;0;0;0;0;0;0;0;0;0;0;0;1868.79;9.27918856002601
0.431978588190238;0.367022056381723;0;0;0.200999355428039;0;0;0;0;0;0;0;0;0;0;0;1837.18;13.896326196366
0.431978588190238;0.367022056381723;0;0;0.200999355428039;0;0;0;0;0;0;0;0;0;0;0;1808.84;20.6476200556992
0.431978588190238;0.367022056381723;0;0;0.200999355428039;0;0;0;0;0;0;0;0;0;0;0;1768.36;34.8602100804362
0.431978588190238;0.367022056381723;0;0;0.200999355428039;0;0;0;0;0;0;0;0;0;0;0;1736.78;62.7928218095179
0.431978588190238;0.367022056381723;0;0;0.200999355428039;0;0;0;0;0;0;0;0;0;0;0;1703.39;114.001351504902
0.431978588190238;0.367022056381723;0;0;0.200999355428039;0;0;0;0;0;0;0;0;0;0;0;1673.04;196.471698660474
0.431978588190238;0.367022056381723;0;0;0.200999355428039;0;0;0;0;0;0;0;0;0;0;0;1648.06;333.31127124547
0.431978588190238;0.367022056381723;0;0;0.200999355428039;0;0;0;0;0;0;0;0;0;0;0;1623.41;541.015864070686
0.431978588190238;0.367022056381723;0;0;0.200999355428039;0;0;0;0;0;0;0;0;0;0;0;1599.57;1002.62839519585
0.431978588190238;0.367022056381723;0;0;0.200999355428039;0;0;0;0;0;0;0;0;0;0;0;1573.29;1501.51612323109
0.431978588190238;0.367022056381723;0;0;0.200999355428039;0;0;0;0;0;0;0;0;0;0;0;1558.68;2259.48779625118
0.431978588190238;0.367022056381723;0;0;0.200999355428039;0;0;0;0;0;0;0;0;0;0;0;1542.05;3427.04652201864
0.792466492828725;0;0.138362728367023;0.010774055918911;0;0;0.058396722885341;0;0;0;0;0;0;0;0;0;1699;323.593656929628
0.792466492828725;0;0.138362728367023;0.010774055918911;0;0;0.058396722885341;0;0;0;0;0;0;0;0;0;1645;562.341325190349
0.792466492828725;0;0.138362728367023;0.010774055918911;0;0;0.058396722885341;0;0;0;0;0;0;0;0;0;1592;1023.29299228075
0.792466492828725;0;0.138362728367023;0.010774055918911;0;0;0.058396722885341;0;0;0;0;0;0;0;0;0;1540;2137.96208950223
0.731447994213966;0;0.041842133948524;0.008315333264127;0;0;0.218394538573382;0;0;0;0;0;0;0;0;0;1674;8.70963589956081
0.731447994213966;0;0.041842133948524;0.008315333264127;0;0;0.218394538573382;0;0;0;0;0;0;0;0;0;1619;12.8824955169313
0.731447994213966;0;0.041842133948524;0.008315333264127;0;0;0.218394538573382;0;0;0;0;0;0;0;0;0;1560;20.4173794466953
0.731447994213966;0;0.041842133948524;0.008315333264127;0;0;0.218394538573382;0;0;0;0;0;0;0;0;0;1504;31.6227766016838
0.731447994213966;0;0.041842133948524;0.008315333264127;0;0;0.218394538573382;0;0;0;0;0;0;0;0;0;1452;50.1187233627272
0.731447994213966;0;0.041842133948524;0.008315333264127;0;0;0.218394538573382;0;0;0;0;0;0;0;0;0;1400;87.0963589956081
0.731447994213966;0;0.041842133948524;0.008315333264127;0;0;0.218394538573382;0;0;0;0;0;0;0;0;0;1346;158.489319246112
0.731447994213966;0;0.041842133948524;0.008315333264127;0;0;0.218394538573382;0;0;0;0;0;0;0;0;0;1291;331.131121482591
0.731447994213966;0;0.041842133948524;0.008315333264127;0;0;0.218394538573382;0;0;0;0;0;0;0;0;0;1234;676.082975391982
0.620270504327632;0;0.258216529736402;0.014845427226762;0;0;0.106667538709204;0;0;0;0;0;0;0;0;0;1720;13.1825673855641
0.620270504327632;0;0.258216529736402;0.014845427226762;0;0;0.106667538709204;0;0;0;0;0;0;0;0;0;1676;19.0546071796325
0.620270504327632;0;0.258216529736402;0.014845427226762;0;0;0.106667538709204;0;0;0;0;0;0;0;0;0;1626;28.8403150312661
0.620270504327632;0;0.258216529736402;0.014845427226762;0;0;0.106667538709204;0;0;0;0;0;0;0;0;0;1574;48.9778819368446
0.620270504327632;0;0.258216529736402;0.014845427226762;0;0;0.106667538709204;0;0;0;0;0;0;0;0;0;1523;83.1763771102671
0.620270504327632;0;0.258216529736402;0.014845427226762;0;0;0.106667538709204;0;0;0;0;0;0;0;0;0;1475;144.543977074593
